Repository: HaihuiZhang/ESPEI-Ag-Cu-Co

File: AGCO/input-data/zpf/AG-CO-ZPF-FCC_A1-Bernardini1970.json
{
    "components": ["AG", "CO", "VA"],
    "phases": ["FCC_A1"],
    "conditions": {
	"P": 101325,
	"T": [
			1240, 1240,
			1223, 1223,
			1173, 1173,
			1073, 1073,
			973, 973,
			873, 873
	]
    },
    "broadcast_conditions": false,
    "output": "ZPF",
    "values":   [
        [["FCC_A1", ["CO"], [0.0081]], ["FCC_A1", ["CO"],  [null]]],
		[["FCC_A1", ["CO"], [null]], ["FCC_A1", ["CO"],  [1]]],
        [["FCC_A1", ["CO"], [0.0071]], ["FCC_A1", ["CO"],  [null]]],
		[["FCC_A1", ["CO"], [null]], ["FCC_A1", ["CO"],  [1]]],
        [["FCC_A1", ["CO"], [0.0048]], ["FCC_A1", ["CO"],  [null]]],
		[["FCC_A1", ["CO"], [null]], ["FCC_A1", ["CO"],  [1]]],
        [["FCC_A1", ["CO"], [0.0019]], ["FCC_A1", ["CO"],  [null]]],
		[["FCC_A1", ["CO"], [null]], ["FCC_A1", ["CO"],  [1]]],
        [["FCC_A1", ["CO"], [0.0006]], ["FCC_A1", ["CO"],  [null]]],
		[["FCC_A1", ["CO"], [null]], ["FCC_A1", ["CO"],  [1]]],
        [["FCC_A1", ["CO"], [0.0002]], ["FCC_A1", ["CO"],  [null]]],
		[["FCC_A1", ["CO"], [null]], ["FCC_A1", ["CO"],  [1]]]
    ],
    "reference": "Bernardini1970"
}

File: AGCO/input-data/zpf/AG-CO-ZPF-FCC_A1-LIQUID-1Karakaya1986.json
{
    "components": ["AG", "CO", "VA"],
    "phases": ["LIQUID", "FCC_A1"],
    "conditions": {
	"P": 101325,
	"T": [
			1234.93, 1234.93,
			1240, 1240
	]
    },
    "broadcast_conditions": false,
    "output": "ZPF",
    "values":   [
        [["LIQUID", ["CO"], [0]], ["FCC_A1", ["CO"],  [null]]],
		[["LIQUID", ["CO"], [null]], ["FCC_A1", ["CO"],  [0]]],
		[["LIQUID", ["CO"], [0.0049]], ["FCC_A1", ["CO"],  [null]]],
        [["LIQUID", ["CO"], [null]], ["FCC_A1", ["CO"],  [0.0081]]]
    ],
    "reference": "Karakaya1986"
}

File: AGCO/input-data/zpf/AG-CO-ZPF-FCC_A1-LIQUID-2Karakaya1986.json
{
    "components": ["AG", "CO", "VA"],
    "phases": ["LIQUID", "FCC_A1"],
    "conditions": {
	"P": 101325,
	"T": [
			1768, 1768,
			1762, 1762
	]
    },
    "broadcast_conditions": false,
    "output": "ZPF",
    "values":   [
        [["LIQUID", ["CO"], [1]], ["FCC_A1", ["CO"],  [null]]],
		[["LIQUID", ["CO"], [null]], ["FCC_A1", ["CO"],  [1]]],
		[["LIQUID", ["CO"], [0.9964]], ["FCC_A1", ["CO"],  [null]]],
        [["LIQUID", ["CO"], [null]], ["FCC_A1", ["CO"],  [1]]]
    ],
    "reference": "Karakaya1986"
}

File: AGCO/input-data/zpf/AG-CO-ZPF-LIQUID-1Karakaya1986.json
{
    "components": ["AG", "CO", "VA"],
    "phases": ["LIQUID"],
    "conditions": {
	"P": 101325,
	"T": [
			1973,
			1873,
			1773,
			1762,
			1673,
			1573,
			1473,
			1373,
			1240
	]
    },
    "broadcast_conditions": false,
    "output": "ZPF",
    "values":   [
        [["LIQUID", ["CO"], [0.0618]], ["LIQUID", ["CO"],  [null]]],
		[["LIQUID", ["CO"], [0.0502]], ["LIQUID", ["CO"],  [null]]],
		[["LIQUID", ["CO"], [0.0399]], ["LIQUID", ["CO"],  [null]]],
		[["LIQUID", ["CO"], [0.0388]], ["LIQUID", ["CO"],  [null]]],
		[["LIQUID", ["CO"], [0.029]], ["LIQUID", ["CO"],  [null]]],
		[["LIQUID", ["CO"], [0.0202]], ["LIQUID", ["CO"],  [null]]],
		[["LIQUID", ["CO"], [0.0135]], ["LIQUID", ["CO"],  [null]]],
		[["LIQUID", ["CO"], [0.0085]], ["LIQUID", ["CO"],  [null]]],
		[["LIQUID", ["CO"], [0.0049]], ["LIQUID", ["CO"],  [null]]]
    ],
    "reference": "Karakaya1986"
}

File: AGCO/input-data/zpf/AG-CO-ZPF-LIQUID-Burylev1976.json
{
    "components": ["AG", "CO", "VA"],
    "phases": ["LIQUID"],
    "conditions": {
	"P": 101325,
	"T": [
			1973,
			1873,
			1773,
			1762
	]
    },
    "broadcast_conditions": false,
    "output": "ZPF",
    "values":   [
        [["LIQUID", ["CO"], [null]], ["LIQUID", ["CO"],  [0.9923]]],
		[["LIQUID", ["CO"], [null]], ["LIQUID", ["CO"],  [0.9944]]],
		[["LIQUID", ["CO"], [null]], ["LIQUID", ["CO"],  [0.9961]]],
		[["LIQUID", ["CO"], [null]], ["LIQUID", ["CO"],  [0.9964]]]
    ],
    "reference": "Burylev1976"
}
