Repository: HaihuiZhang/ESPEI-Ag-Cu-Co

File: AGCU/input-data/FCC_A1/AG-CU-HM_MIX-FCC_A1-Bienzle1992.json
{
  "components": ["AG", "CU", "VA"],
  "phases": ["FCC_A1"],
  "solver": {
	  "mode": "manual",
	  "sublattice_site_ratios": [1, 1],
	    "sublattice_occupancies": [
          [[0.98, 0.02], 1],
          [[0.96, 0.04], 1],
          [[0.94, 0.06], 1],
          [[0.92, 0.08], 1],
          [[0.9, 0.1], 1]
				    ],
	    "sublattice_configurations": [
          [["AG", "CU"], "VA"],
          [["AG", "CU"], "VA"],
          [["AG", "CU"], "VA"],
          [["AG", "CU"], "VA"],
          [["AG", "CU"], "VA"]
				                   ]
  },
  "conditions": {
	  "P": 101325,
	  "T": 1053
  },
  "output": "HM_MIX",
    "values":   [[[
        460,
        880,
        1380,
        1740,
        2090
                ]]],
  "reference": "Expt., Bienzle et al. (1053 K)",
  "comment": "calculations Table 9"
}

File: AGCU/input-data/FCC_A1/AG-CU-HM_MIX-FCC_A1-DFT.json
{
  "components": ["AG", "CU", "VA"],
  "phases": ["FCC_A1"],
  "solver": {
	  "mode": "manual",
	  "sublattice_site_ratios": [1, 1],
	    "sublattice_occupancies": [	  
		  [[0.03125, 0.96875], 1],
          [[0.25, 0.75], 1],
          [[0.5, 0.5], 1],
          [[0.75, 0.25], 1],
		  [[0.96875, 0.03125], 1]
				    ],
	    "sublattice_configurations": [
          [["AG", "CU"], "VA"],
		  [["AG", "CU"], "VA"],
		  [["AG", "CU"], "VA"],
		  [["AG", "CU"], "VA"],
          [["AG", "CU"], "VA"]
				                   ]
  },
  "conditions": {
	  "P": 101325,
	  "T": 300
  },
  "excluded_model_contributions": ["idmix"],
  "output": "HM_MIX",
    "values":   [[[
	    2026.986,
		7844.624,
		10192.196,
		7077.817,
		1181.755
                ]]],
  "reference": "DFT, this work",
  "comment": "calculations"
}

File: AGCU/input-data/FCC_A1/AG-CU-HM_MIX-FCC_A1-Hultgren1973.json
{
  "components": ["AG", "CU", "VA"],
  "phases": ["FCC_A1"],
  "solver": {
	  "mode": "manual",
	  "sublattice_site_ratios": [1, 1],
	    "sublattice_occupancies": [
          [[0.95, 0.05], 1],
          [[0.9, 0.1], 1],
          [[0.859, 0.141], 1],
          [[0.049, 0.951], 1],
          [[0.02, 0.98], 1]
				    ],
	    "sublattice_configurations": [
          [["AG", "CU"], "VA"],
          [["AG", "CU"], "VA"],
          [["AG", "CU"], "VA"],
          [["AG", "CU"], "VA"],
          [["AG", "CU"], "VA"]
				                   ]
  },
  "conditions": {
	  "P": 101325,
	  "T": 1052
  },
  "output": "HM_MIX",
    "values":   [[[
        1200,
        2250,
        3000,
        1740,
        760
                ]]],
  "reference": "Expt., Hultgren et al. (1052 K)",
  "comment": "calculations Table 7"
}

File: AGCU/input-data/FCC_A1/AG-CU-HM_MIX-FCC_A1-Ozoli1998.json
{
  "components": ["AG", "CU", "VA"],
  "phases": ["FCC_A1"],
  "solver": {
	  "mode": "manual",
	  "sublattice_site_ratios": [1, 1],
	    "sublattice_occupancies": [
          [[0.5, 0.5], 1]
				    ],
	    "sublattice_configurations": [
          [["AG", "CU"], "VA"]
				                   ]
  },
  "conditions": {
	  "P": 101325,
	  "T": 300
  },
  "output": "HM_MIX",
    "values":   [[[
        10034
                ]]],
  "reference": "DFT, Ozoliņš et al.",
  "comment": "calculations Table 1"
}

File: AGCU/input-data/FCC_A1/AG-CU-SM_MIX-FCC_A1-Bienzle1992_EST.json
{
  "components": ["AG", "CU", "VA"],
  "phases": ["FCC_A1"],
  "solver": {
	  "mode": "manual",
	  "sublattice_site_ratios": [1, 1],
	    "sublattice_occupancies": [
          [[0.98, 0.02], 1],
          [[0.96, 0.04], 1],
          [[0.94, 0.06], 1],
          [[0.92, 0.08], 1],
          [[0.9, 0.1], 1]
				    ],
	    "sublattice_configurations": [
          [["AG", "CU"], "VA"],
          [["AG", "CU"], "VA"],
          [["AG", "CU"], "VA"],
          [["AG", "CU"], "VA"],
          [["AG", "CU"], "VA"]
				                   ]
  },
  "conditions": {
	  "P": 101325,
	  "T": 1053
  },
  "output": "SM_MIX",
    "values":   [[[
	0.153333333333333,
	0.293333333333333,
	0.46,
	0.58,
	0.696666666666667
                ]]],
  "reference": "Expt., Bienzle et al. (1053 K)",
  "comment": "EST"
}

File: AGCU/input-data/FCC_A1/AG-CU-SM_MIX-FCC_A1-DFT_EST.json
{
  "components": ["AG", "CU", "VA"],
  "phases": ["FCC_A1"],
  "solver": {
	  "mode": "manual",
	  "sublattice_site_ratios": [1, 1],
	    "sublattice_occupancies": [	  
		  [[0.03125, 0.96875], 1],
          [[0.25, 0.75], 1],
          [[0.5, 0.5], 1],
          [[0.75, 0.25], 1],
		  [[0.96875, 0.03125], 1]
				    ],
	    "sublattice_configurations": [
          [["AG", "CU"], "VA"],
		  [["AG", "CU"], "VA"],
		  [["AG", "CU"], "VA"],
		  [["AG", "CU"], "VA"],
          [["AG", "CU"], "VA"]
				                   ]
  },
  "conditions": {
	  "P": 101325,
	  "T": 300
  },
  "excluded_model_contributions": ["idmix"],
  "output": "SM_MIX",
    "values":   [[[
			0.675662,
			2.61487466666667,
			3.39739866666667,
			2.35927233333333,
			0.393918333333333
                ]]],
  "reference": "DFT, this work",
  "comment": "EST"
}

File: AGCU/input-data/FCC_A1/AG-CU-SM_MIX-FCC_A1-Hultgren1960_Subramanian.json
{
  "components": ["AG", "CU", "VA"],
  "phases": ["FCC_A1"],
  "solver": {
	  "mode": "manual",
	  "sublattice_site_ratios": [1, 1],
	    "sublattice_occupancies": [
          [[0.95, 0.05], 1],
          [[0.9, 0.1], 1],
          [[0.859, 0.141], 1]
				    ],
	    "sublattice_configurations": [
          [["AG", "CU"], "VA"],
          [["AG", "CU"], "VA"],
          [["AG", "CU"], "VA"]
				                   ]
  },
  "conditions": {
	  "P": 101325,
	  "T": 1052
  },
  "output": "SM_MIX",
    "values":   [[[
        2,
        3.26,
        4
                ]]],
  "reference": "Hultgren1960_Subramanian",
  "comment": "calculations Table 7",
  "excluded_model_contributions": []
}

File: AGCU/input-data/FCC_A1/AG-CU-SM_MIX-FCC_A1-Hultgren1960_Subramanian2.json
{
  "components": ["AG", "CU", "VA"],
  "phases": ["FCC_A1"],
  "solver": {
	  "mode": "manual",
	  "sublattice_site_ratios": [1, 1],
	    "sublattice_occupancies": [
          [[0.049, 0.951], 1],
          [[0.02, 0.98], 1]
				    ],
	    "sublattice_configurations": [
          [["AG", "CU"], "VA"],
          [["AG", "CU"], "VA"]
				                   ]
  },
  "conditions": {
	  "P": 101325,
	  "T": 1052
  },
  "output": "SM_MIX",
    "values":   [[[
        2.11,
        1.06
                ]]],
  "reference": "Hultgren1960_Subramanian",
  "comment": "calculations Table7",
  "excluded_model_contributions": []
}

File: AGCU/input-data/FCC_A1/AG-CU-SM_MIX-FCC_A1-Ozoli1998_EST.json
{
  "components": ["AG", "CU", "VA"],
  "phases": ["FCC_A1"],
  "solver": {
	  "mode": "manual",
	  "sublattice_site_ratios": [1, 1],
	    "sublattice_occupancies": [
          [[0.5, 0.5], 1]
				    ],
	    "sublattice_configurations": [
          [["AG", "CU"], "VA"]
				                   ]
  },
  "conditions": {
	  "P": 101325,
	  "T": 300
  },
  "excluded_model_contributions": ["idmix"],
  "output": "SM_MIX",
    "values":   [[[
        3
                ]]],
  "reference": "DFT, Ozoliņš et al.",
  "comment": "EST"
}
