Repository: HaihuiZhang/ESPEI-Ag-Cu-Co

File: AGCU/input-data/LIQUID/AG-CU-HM_MIX-LIQUID-Choudary1970.json
{
	"components": ["AG", "CU"],
    "phases": ["LIQUID"],
	"solver": {
		"mode": "manual",
		"sublattice_site_ratios": [1],
		"sublattice_occupancies": [
[[0.89261,0.10739]],
[[0.79241,0.20759]],
[[0.76135,0.23865]],
[[0.71532,0.28468]],
[[0.50791,0.49209]],
[[0.39899,0.60101]],
[[0.28819,0.71181]],
[[0.20124,0.79876]]
		],
		"sublattice_configurations": [
			[["AG", "CU"]],
			[["AG", "CU"]],
			[["AG", "CU"]],
			[["AG", "CU"]],
			[["AG", "CU"]],
			[["AG", "CU"]],
			[["AG", "CU"]],
			[["AG", "CU"]]
		]
  },
  "conditions": {
	  "P": 101325,
	  "T": 1300
  },
  "output": "HM_MIX",
  "values":   [[[
1233.35085,
2169.67786,
2530.94854,
3012.64278,
3639.11591,
3645.88128,
3208.83847,
2556.65694]]],
  "reference": "Expt., Choudary et al. (1300 K)",
  "comment": "Digitized from Fig 4."
}

File: AGCU/input-data/LIQUID/AG-CU-HM_MIX-LIQUID-Fitzner1999.json
{
	"components": ["AG", "CU"],
    "phases": ["LIQUID"],
	"solver": {
		"mode": "manual",
		"sublattice_site_ratios": [1],
		"sublattice_occupancies": [
			[[0.0492, 0.9508]],
			[[0.1000, 0.9000]],
			[[0.1497, 0.8503]],
			[[0.1999, 0.8001]],
			[[0.2499, 0.7501]],
			[[0.1532, 0.8468]],
			[[0.2656, 0.7344]],
			[[0.1206, 0.8794]],
			[[0.2302, 0.7698]],
			[[0.3298, 0.6702]],
			[[0.4302, 0.5698]],
			[[0.0202, 0.9798]],
			[[0.0402, 0.9598]],
			[[0.0600, 0.9400]],
			[[0.0801, 0.9199]],
			[[0.9502, 0.0498]],
			[[0.8998, 0.1002]],
			[[0.8499, 0.1501]],
			[[0.7997, 0.2003]],
			[[0.7498, 0.2502]],
			[[0.6999, 0.3001]],
			[[0.8798, 0.1202]],
			[[0.7702, 0.2298]],
			[[0.6604, 0.3396]],
			[[0.7299, 0.2701]],
			[[0.6200, 0.3800]],
			[[0.5799, 0.4201]],
			[[0.5000, 0.5000]],
			[[0.4998, 0.5002]],
			[[0.4001, 0.5999]],
			[[0.7000, 0.3000]],
			[[0.6002, 0.3998]]
		],
		"sublattice_configurations": [
			[["AG", "CU"]],
			[["AG", "CU"]],
			[["AG", "CU"]],
			[["AG", "CU"]],
			[["AG", "CU"]],
			[["AG", "CU"]],
			[["AG", "CU"]],
			[["AG", "CU"]],
			[["AG", "CU"]],
			[["AG", "CU"]],
			[["AG", "CU"]],
			[["AG", "CU"]],
			[["AG", "CU"]],
			[["AG", "CU"]],
			[["AG", "CU"]],
			[["AG", "CU"]],
			[["AG", "CU"]],
			[["AG", "CU"]],
			[["AG", "CU"]],
			[["AG", "CU"]],
			[["AG", "CU"]],
			[["AG", "CU"]],
			[["AG", "CU"]],
			[["AG", "CU"]],
			[["AG", "CU"]],
			[["AG", "CU"]],
			[["AG", "CU"]],
			[["AG", "CU"]],
			[["AG", "CU"]],
			[["AG", "CU"]],
			[["AG", "CU"]],
			[["AG", "CU"]]
		]
  },
  "conditions": {
	  "P": 101325,
	  "T": 1375
  },
  "output": "HM_MIX",
  "values":   [[[750, 1389, 1927, 2375, 2730, 2091, 
		3000, 1703, 2740, 3362, 3598, 350, 
		665, 957, 1225, 621, 1206, 1700, 
		2188, 2555, 2837, 1476, 2443, 3052, 
		2889, 3433, 3515, 3564, 3523, 3479, 
		2721, 3349]]],
  "reference": "Expt., Fitzner et al. (1375 K)",
  "comment": "Digitized from Table 2."
}

File: AGCU/input-data/LIQUID/AG-CU-HM_MIX-LIQUID-Kleppa1982.json
{
	"components": ["AG", "CU"],
    "phases": ["LIQUID"],
	"solver": {
		"mode": "manual",
		"sublattice_site_ratios": [1],
		"sublattice_occupancies": [
			[[0.0100, 0.9900]],
			[[0.0203, 0.9797]],
			[[0.0301, 0.9699]],
			[[0.0395, 0.9605]],
			[[0.0491, 0.9509]],
			[[0.9894, 0.0106]],
			[[0.9789, 0.0211]],
			[[0.9680, 0.0320]],
			[[0.9577, 0.0423]],
			[[0.9464, 0.0536]],
			[[0.8959, 0.1041]],
			[[0.8001, 0.1999]],
			[[0.7082, 0.2918]],
			[[0.5919, 0.4081]],
			[[0.4982, 0.5018]],
			[[0.1045, 0.8955]],
			[[0.1991, 0.8009]],
			[[0.2972, 0.7028]],
			[[0.3932, 0.6068]],
			[[0.5037, 0.4963]]
		],
		"sublattice_configurations": [
			[["AG", "CU"]],
			[["AG", "CU"]],
			[["AG", "CU"]],
			[["AG", "CU"]],
			[["AG", "CU"]],
			[["AG", "CU"]],
			[["AG", "CU"]],
			[["AG", "CU"]],
			[["AG", "CU"]],
			[["AG", "CU"]],
			[["AG", "CU"]],
			[["AG", "CU"]],
			[["AG", "CU"]],
			[["AG", "CU"]],
			[["AG", "CU"]],
			[["AG", "CU"]],
			[["AG", "CU"]],
			[["AG", "CU"]],
			[["AG", "CU"]],
			[["AG", "CU"]]
		]
  },
  "conditions": {
	  "P": 101325,
	  "T": 1371
  },
  "output": "HM_MIX",
  "values":   [[[177.0, 339.8, 496.5, 644.8, 795.2, 
		127.7, 261.7, 379.4, 434.9, 560.3, 
		1347, 2188, 3041, 3479, 3671, 
		1680, 2571, 3408, 3755, 3945]]],
  "reference": "Expt., Kleppa et al. (1371 K)",
  "comment": "Digitized from Table 3."
}

File: AGCU/input-data/LIQUID/AG-CU-HM_MIX-LIQUID-Oleinik2019.json
{
	"components": ["AG", "CU"],
    "phases": ["LIQUID"],
	"solver": {
		"mode": "manual",
		"sublattice_site_ratios": [1],
		"sublattice_occupancies": [
				[[0.01341,0.98659]],
				[[0.0224,0.9776]],
				[[0.03486,0.96514]],
				[[0.04957,0.95043]],
				[[0.09248,0.90752]],
				[[0.12068,0.87932]],
				[[0.14765,0.85235]],
				[[0.17584,0.82416]],
				[[0.20527,0.79473]],
				[[0.2447,0.7553]],
				[[0.27412,0.72588]],
				[[0.31478,0.68522]],
				[[0.35994,0.64006]],
				[[0.39835,0.60165]],
				[[0.43452,0.56548]],
				[[0.51236,0.48764]],
				[[0.53259,0.46741]],
				[[0.55302,0.44698]],
				[[0.49663,0.50337]],
				[[0.46945,0.53055]],
				[[0.57672,0.42328]],
				[[0.64333,0.35667]],
				[[0.7032,0.2968]],
				[[0.74263,0.25737]],
				[[0.79126,0.20874]],
				[[0.85562,0.14438]],
				[[0.91202,0.0879799999999999]],
				[[0.94246,0.05754]]
		],
		"sublattice_configurations": [
			[["AG", "CU"]],
			[["AG", "CU"]],
			[["AG", "CU"]],
			[["AG", "CU"]],
			[["AG", "CU"]],
			[["AG", "CU"]],
			[["AG", "CU"]],
			[["AG", "CU"]],
			[["AG", "CU"]],
			[["AG", "CU"]],
			[["AG", "CU"]],
			[["AG", "CU"]],
			[["AG", "CU"]],
			[["AG", "CU"]],
			[["AG", "CU"]],
			[["AG", "CU"]],
			[["AG", "CU"]],
			[["AG", "CU"]],
			[["AG", "CU"]],
			[["AG", "CU"]],
			[["AG", "CU"]],
			[["AG", "CU"]],
			[["AG", "CU"]],
			[["AG", "CU"]],
			[["AG", "CU"]],
			[["AG", "CU"]],
			[["AG", "CU"]],
			[["AG", "CU"]]
		]
  },
  "conditions": {
	  "P": 101325,
	  "T": 1423
  },
  "output": "HM_MIX",
  "values":   [[[
				296.01,
				463.32,
				687.67,
				967.79,
				1744.77,
				2207.42,
				2571.19,
				2893.14,
				3208.75,
				3564.92,
				3782.93,
				3950.25,
				4069.39,
				4132.77,
				4166.99,
				4174.6,
				4041.51,
				3943.91,
				3866.59,
				3838.7,
				3810.82,
				3550.98,
				3348.18,
				2956.52,
				2563.59,
				1961.52,
				1317.62,
				904.41]]],
  "reference": "Expt., Oleinik et al. (1423 K)",
  "comment": "Digitized from Fig6."
}

File: AGCU/input-data/LIQUID/AG-CU-HM_MIX-LIQUID-Oriani1958.json
{
	"components": ["AG", "CU"],
    "phases": ["LIQUID"],
	"solver": {
		"mode": "manual",
		"sublattice_site_ratios": [1],
		"sublattice_occupancies": [
					[[0.91288,0.08712]],
					[[0.79071,0.20929]],
					[[0.73653,0.26347]],
					[[0.61777,0.38223]],
					[[0.5975,0.4025]],
					[[0.56379,0.43621]],
					[[0.49995,0.50005]],
					[[0.39805,0.60195]],
					[[0.30315,0.69685]],
					[[0.29614,0.70386]],
					[[0.19234,0.80766]],
					[[0.10123,0.89877]]
		],
		"sublattice_configurations": [
			[["AG", "CU"]],
			[["AG", "CU"]],
			[["AG", "CU"]],
			[["AG", "CU"]],
			[["AG", "CU"]],
			[["AG", "CU"]],
			[["AG", "CU"]],
			[["AG", "CU"]],
			[["AG", "CU"]],
			[["AG", "CU"]],
			[["AG", "CU"]],
			[["AG", "CU"]]
		]
  },
  "conditions": {
	  "P": 101325,
	  "T": 1373
  },
  "output": "HM_MIX",
  "values":   [[[
				1746.16579,
				3886.7284,
				3658.05894,
				4272.35441,
				4005.79889,
				4265.58904,
				3892.1407,
				3816.36857,
				3253.4899,
				2885.45385,
				2448.41104,
				1422.78117]]],
  "reference": "Expt., Oriani et al. (1373 K)",
  "comment": "Digitized from Fig 4."
}

File: AGCU/input-data/LIQUID/AG-CU-SM_MIX-LIQUID-Choudary1970_EST.json
{
	"components": ["AG", "CU"],
    "phases": ["LIQUID"],
	"solver": {
		"mode": "manual",
		"sublattice_site_ratios": [1],
		"sublattice_occupancies": [
[[0.89261,0.10739]],
[[0.79241,0.20759]],
[[0.76135,0.23865]],
[[0.71532,0.28468]],
[[0.50791,0.49209]],
[[0.39899,0.60101]],
[[0.28819,0.71181]],
[[0.20124,0.79876]]
		],
		"sublattice_configurations": [
			[["AG", "CU"]],
			[["AG", "CU"]],
			[["AG", "CU"]],
			[["AG", "CU"]],
			[["AG", "CU"]],
			[["AG", "CU"]],
			[["AG", "CU"]],
			[["AG", "CU"]]
		]
  },
  "conditions": {
	  "P": 101325,
	  "T": 1300
  },
  "excluded_model_contributions": ["idmix","mag"],
  "output": "SM_MIX",
  "values":   [[[
1.5416885625,
2.712097325,
3.163685675,
3.765803475,
4.5488948875,
4.5573516,
4.0110480875,
3.195821175]]],
  "reference": "Expt., Choudary et al. (1300 K)",
  "comment": "EST"
}

File: AGCU/input-data/LIQUID/AG-CU-SM_MIX-LIQUID-EST.json
{
	"components": ["AG", "CU"],
    "phases": ["LIQUID"],
	"solver": {
		"mode": "manual",
		"sublattice_site_ratios": [1],
		"sublattice_occupancies": [
			[[0.9673629, 0.0326371]],
			[[0.9438642, 0.0561358]],
			[[0.9334204, 0.0665796]],
			[[0.869452, 0.130548]],
			[[0.826371, 0.173629]],
			[[0.789817, 0.210183]],
			[[0.744125, 0.255875]],
			[[0.681462, 0.318538]],
			[[0.631854, 0.368146]],
			[[0.591384, 0.408616]],
			[[0.55483, 0.44517]],
			[[0.52611, 0.47389]],
			[[0.460836, 0.539164]],
			[[0.381201, 0.618799]],
			[[0.335509, 0.664491]],
			[[0.280679, 0.719321]],
			[[0.225849, 0.774151]],
			[[0.185379, 0.814621]],
			[[0.143603, 0.856397]],
			[[0.10705, 0.89295]],
			[[0.070496, 0.929504]],
			[[0.033943, 0.966057]]
		],
		"sublattice_configurations": [
			[["AG", "CU"]],
			[["AG", "CU"]],
			[["AG", "CU"]],
			[["AG", "CU"]],
			[["AG", "CU"]],
			[["AG", "CU"]],
			[["AG", "CU"]],
			[["AG", "CU"]],
			[["AG", "CU"]],
			[["AG", "CU"]],
			[["AG", "CU"]],
			[["AG", "CU"]],
			[["AG", "CU"]],
			[["AG", "CU"]],
			[["AG", "CU"]],
			[["AG", "CU"]],
			[["AG", "CU"]],
			[["AG", "CU"]],
			[["AG", "CU"]],
			[["AG", "CU"]],
			[["AG", "CU"]],
			[["AG", "CU"]]
		]
  },
  "conditions": {
	  "P": 101325,
	  "T": 1373
  },
  "excluded_model_contributions": ["idmix","mag"],
  "output": "SM_MIX",
  "values":   [[[
0.674915714285714,
1.11079857142857,
1.30764857142857,
2.37627142857143,
3.009,
3.50112857142857,
4.03542857142857,
4.64004285714286,
5.00562857142857,
5.2306,
5.3712,
5.44151428571429,
5.46962857142857,
5.2306,
4.99155714285714,
4.54161428571429,
3.99325714285714,
3.44488571428571,
2.82621428571429,
2.20754285714286,
1.54668571428571,
0.773341428571429]]],
  "reference": " Witusiewicz2004",
  "comment": "Digitized from Fig6."
}

File: AGCU/input-data/LIQUID/AG-CU-SM_MIX-LIQUID-Fitzner1999_EST.json
{
	"components": ["AG", "CU"],
    "phases": ["LIQUID"],
	"solver": {
		"mode": "manual",
		"sublattice_site_ratios": [1],
		"sublattice_occupancies": [
			[[0.0492, 0.9508]],
			[[0.1000, 0.9000]],
			[[0.1497, 0.8503]],
			[[0.1999, 0.8001]],
			[[0.2499, 0.7501]],
			[[0.1532, 0.8468]],
			[[0.2656, 0.7344]],
			[[0.1206, 0.8794]],
			[[0.2302, 0.7698]],
			[[0.3298, 0.6702]],
			[[0.4302, 0.5698]],
			[[0.0202, 0.9798]],
			[[0.0402, 0.9598]],
			[[0.0600, 0.9400]],
			[[0.0801, 0.9199]],
			[[0.9502, 0.0498]],
			[[0.8998, 0.1002]],
			[[0.8499, 0.1501]],
			[[0.7997, 0.2003]],
			[[0.7498, 0.2502]],
			[[0.6999, 0.3001]],
			[[0.8798, 0.1202]],
			[[0.7702, 0.2298]],
			[[0.6604, 0.3396]],
			[[0.7299, 0.2701]],
			[[0.6200, 0.3800]],
			[[0.5799, 0.4201]],
			[[0.5000, 0.5000]],
			[[0.4998, 0.5002]],
			[[0.4001, 0.5999]],
			[[0.7000, 0.3000]],
			[[0.6002, 0.3998]]
		],
		"sublattice_configurations": [
			[["AG", "CU"]],
			[["AG", "CU"]],
			[["AG", "CU"]],
			[["AG", "CU"]],
			[["AG", "CU"]],
			[["AG", "CU"]],
			[["AG", "CU"]],
			[["AG", "CU"]],
			[["AG", "CU"]],
			[["AG", "CU"]],
			[["AG", "CU"]],
			[["AG", "CU"]],
			[["AG", "CU"]],
			[["AG", "CU"]],
			[["AG", "CU"]],
			[["AG", "CU"]],
			[["AG", "CU"]],
			[["AG", "CU"]],
			[["AG", "CU"]],
			[["AG", "CU"]],
			[["AG", "CU"]],
			[["AG", "CU"]],
			[["AG", "CU"]],
			[["AG", "CU"]],
			[["AG", "CU"]],
			[["AG", "CU"]],
			[["AG", "CU"]],
			[["AG", "CU"]],
			[["AG", "CU"]],
			[["AG", "CU"]],
			[["AG", "CU"]],
			[["AG", "CU"]]
		]
  },
  "conditions": {
	  "P": 101325,
	  "T": 1375
  },
  "output": "SM_MIX",
  "values":   [[[0.9375,
1.73625,
2.40875,
2.96875,
3.4125,
2.61375,
3.75,
2.12875,
3.425,
4.2025,
4.4975,
0.4375,
0.83125,
1.19625,
1.53125,
0.77625,
1.5075,
2.125,
2.735,
3.19375,
3.54625,
1.845,
3.05375,
3.815,
3.61125,
4.29125,
4.39375,
4.455,
4.40375,
4.34875,
3.40125,
4.18625]]],
  "reference": "Expt., Fitzner et al. (1375 K)",
  "comment": "EST"
}

File: AGCU/input-data/LIQUID/AG-CU-SM_MIX-LIQUID-Kleppa1982_EST.json
{
	"components": ["AG", "CU"],
    "phases": ["LIQUID"],
	"solver": {
		"mode": "manual",
		"sublattice_site_ratios": [1],
		"sublattice_occupancies": [
			[[0.0100, 0.9900]],
			[[0.0203, 0.9797]],
			[[0.0301, 0.9699]],
			[[0.0395, 0.9605]],
			[[0.0491, 0.9509]],
			[[0.9894, 0.0106]],
			[[0.9789, 0.0211]],
			[[0.9680, 0.0320]],
			[[0.9577, 0.0423]],
			[[0.9464, 0.0536]],
			[[0.8959, 0.1041]],
			[[0.8001, 0.1999]],
			[[0.7082, 0.2918]],
			[[0.5919, 0.4081]],
			[[0.4982, 0.5018]],
			[[0.1045, 0.8955]],
			[[0.1991, 0.8009]],
			[[0.2972, 0.7028]],
			[[0.3932, 0.6068]],
			[[0.5037, 0.4963]]
		],
		"sublattice_configurations": [
			[["AG", "CU"]],
			[["AG", "CU"]],
			[["AG", "CU"]],
			[["AG", "CU"]],
			[["AG", "CU"]],
			[["AG", "CU"]],
			[["AG", "CU"]],
			[["AG", "CU"]],
			[["AG", "CU"]],
			[["AG", "CU"]],
			[["AG", "CU"]],
			[["AG", "CU"]],
			[["AG", "CU"]],
			[["AG", "CU"]],
			[["AG", "CU"]],
			[["AG", "CU"]],
			[["AG", "CU"]],
			[["AG", "CU"]],
			[["AG", "CU"]],
			[["AG", "CU"]]
		]
  },
  "conditions": {
	  "P": 101325,
	  "T": 1371
  },
  "output": "SM_MIX",
  "values":   [[[0.22125,
0.42475,
0.620625,
0.806,
0.994,
0.159625,
0.327125,
0.47425,
0.543625,
0.700375,
1.68375,
2.735,
3.80125,
4.34875,
4.58875,
2.1,
3.21375,
4.26,
4.69375,
4.93125]]],
  "reference": "Kleppa1982",
  "comment": "EST"
}

File: AGCU/input-data/LIQUID/AG-CU-SM_MIX-LIQUID-Oleinik2019_EST.json
{
	"components": ["AG", "CU"],
    "phases": ["LIQUID"],
	"solver": {
		"mode": "manual",
		"sublattice_site_ratios": [1],
		"sublattice_occupancies": [
				[[0.01341,0.98659]],
				[[0.0224,0.9776]],
				[[0.03486,0.96514]],
				[[0.04957,0.95043]],
				[[0.09248,0.90752]],
				[[0.12068,0.87932]],
				[[0.14765,0.85235]],
				[[0.17584,0.82416]],
				[[0.20527,0.79473]],
				[[0.2447,0.7553]],
				[[0.27412,0.72588]],
				[[0.31478,0.68522]],
				[[0.35994,0.64006]],
				[[0.39835,0.60165]],
				[[0.43452,0.56548]],
				[[0.51236,0.48764]],
				[[0.53259,0.46741]],
				[[0.55302,0.44698]],
				[[0.49663,0.50337]],
				[[0.46945,0.53055]],
				[[0.57672,0.42328]],
				[[0.64333,0.35667]],
				[[0.7032,0.2968]],
				[[0.74263,0.25737]],
				[[0.79126,0.20874]],
				[[0.85562,0.14438]],
				[[0.91202,0.0879799999999999]],
				[[0.94246,0.05754]]
		],
		"sublattice_configurations": [
			[["AG", "CU"]],
			[["AG", "CU"]],
			[["AG", "CU"]],
			[["AG", "CU"]],
			[["AG", "CU"]],
			[["AG", "CU"]],
			[["AG", "CU"]],
			[["AG", "CU"]],
			[["AG", "CU"]],
			[["AG", "CU"]],
			[["AG", "CU"]],
			[["AG", "CU"]],
			[["AG", "CU"]],
			[["AG", "CU"]],
			[["AG", "CU"]],
			[["AG", "CU"]],
			[["AG", "CU"]],
			[["AG", "CU"]],
			[["AG", "CU"]],
			[["AG", "CU"]],
			[["AG", "CU"]],
			[["AG", "CU"]],
			[["AG", "CU"]],
			[["AG", "CU"]],
			[["AG", "CU"]],
			[["AG", "CU"]],
			[["AG", "CU"]],
			[["AG", "CU"]]
		]
  },
  "conditions": {
	  "P": 101325,
	  "T": 1423
  },
  "output": "SM_MIX",
  "values":   [[[
0.3700125,
0.57915,
0.8595875,
1.2097375,
2.1809625,
2.759275,
3.2139875,
3.616425,
4.0109375,
4.45615,
4.7286625,
4.9378125,
5.0867375,
5.1659625,
5.2087375,
5.21825,
5.0518875,
4.9298875,
4.8332375,
4.798375,
4.763525,
4.438725,
4.185225,
3.69565,
3.2044875,
2.4519,
1.647025,
1.1305125
]]],
  "reference": "Expt., Oleinik et al. (1423 K)",
  "comment": "EST"
}

File: AGCU/input-data/LIQUID/AG-CU-SM_MIX-LIQUID-WOJCIECH2012-EST.json
{
	"components": ["AG", "CU"],
    "phases": ["LIQUID"],
	"solver": {
		"mode": "manual",
		"sublattice_site_ratios": [1],
		"sublattice_occupancies": [
			[[0.9663093, 0.0336907]],
			[[0.9372129, 0.0627871]],
			[[0.886677, 0.113323]],
			[[0.836141, 0.163859]],
			[[0.788668, 0.211332]],
			[[0.728943, 0.271057]],
			[[0.669219, 0.330781]],
			[[0.627871, 0.372129]],
			[[0.552833, 0.447167]],
			[[0.49464, 0.50536]],
			[[0.42879, 0.57121]],
			[[0.376723, 0.623277]],
			[[0.32925, 0.67075]],
			[[0.289433, 0.710567]],
			[[0.251149, 0.748851]],
			[[0.220521, 0.779479]],
			[[0.169985, 0.830015]],
			[[0.124043, 0.875957]],
			[[0.078101, 0.921899]],
			[[0.041348, 0.958652]]
		],
		"sublattice_configurations": [
			[["AG", "CU"]],
			[["AG", "CU"]],
			[["AG", "CU"]],
			[["AG", "CU"]],
			[["AG", "CU"]],
			[["AG", "CU"]],
			[["AG", "CU"]],
			[["AG", "CU"]],
			[["AG", "CU"]],
			[["AG", "CU"]],
			[["AG", "CU"]],
			[["AG", "CU"]],
			[["AG", "CU"]],
			[["AG", "CU"]],
			[["AG", "CU"]],
			[["AG", "CU"]],
			[["AG", "CU"]],
			[["AG", "CU"]],
			[["AG", "CU"]],
			[["AG", "CU"]]
		]
  },
  "conditions": {
	  "P": 101325,
	  "T": 1200
  },
  "output": "SM_MIX",
  "values":   [[[
1.194312,
2.17536,
3.782,
5.0474,
6.09952,
7.15166,
7.93364,
8.31754,
8.70142,
8.70142,
8.41706,
7.9763,
7.45024,
6.88152,
6.22748,
5.6872,
4.64928,
3.51184,
2.36018,
1.27962]]],
  "reference": "WOJCIECH2012",
  "comment": "EST."
}
