Repository: HaihuiZhang/ESPEI-Ag-Cu-Co

File: AGCU/input-data/zpf/AG-CU-ZPF-FCC_A1-Age1930_Subramanian.json
{
    "components": ["AG", "CU", "VA"],
    "phases": ["FCC_A1"],
    "conditions": {
	"P": 101325,
	"T": [
			1038.967,
			868.566,
			570.726,
			520.799,
			469.023,
			524.446,
			1043.864
	]
    },
    "broadcast_conditions": false,
    "output": "ZPF",
    "values":   [
        [["FCC_A1", ["CU"], [0.1312990]], ["FCC_A1", ["CU"],  [null]]],
        [["FCC_A1", ["CU"], [0.0522430]], ["FCC_A1", ["CU"],  [null]]],
        [["FCC_A1", ["CU"], [0.0111962]], ["FCC_A1", ["CU"],  [null]]],
        [["FCC_A1", ["CU"], [0.0100959]], ["FCC_A1", ["CU"],  [null]]],
        [["FCC_A1", ["CU"], [0.0089973]], ["FCC_A1", ["CU"],  [null]]],
        [["FCC_A1", ["CU"], [0.9963150]], ["FCC_A1", ["CU"],  [null]]],
        [["FCC_A1", ["CU"], [0.9556340]], ["FCC_A1", ["CU"],  [null]]]
    ],
    "reference": "Ageew1930"
}

File: AGCU/input-data/zpf/AG-CU-ZPF-FCC_A1-LIQUID-Fri1907_Subramanian1.json
{
    "components": ["AG", "CU", "VA"],
    "phases": ["LIQUID", "FCC_A1"],
    "conditions": {
	"P": 101325,
	"T": [
			1216,
			1204,
			1195,
			1191,
			1177,
			1163,
			1092,
			1051
	]
    },
    "broadcast_conditions": false,
    "output": "ZPF",
    "values":   [
        [["LIQUID", ["CU"], [0.033]], ["FCC_A1", ["CU"],  [null]]],
        [["LIQUID", ["CU"], [0.066]], ["FCC_A1", ["CU"],  [null]]],
		[["LIQUID", ["CU"], [0.082]], ["FCC_A1", ["CU"],  [null]]],
		[["LIQUID", ["CU"], [0.098]], ["FCC_A1", ["CU"],  [null]]],
		[["LIQUID", ["CU"], [0.129]], ["FCC_A1", ["CU"],  [null]]],
		[["LIQUID", ["CU"], [0.159]], ["FCC_A1", ["CU"],  [null]]],
		[["LIQUID", ["CU"], [0.298]], ["FCC_A1", ["CU"],  [null]]],
		[["LIQUID", ["CU"], [0.398]], ["FCC_A1", ["CU"],  [null]]]
    ],
    "reference": "Friedich1907"
}

File: AGCU/input-data/zpf/AG-CU-ZPF-FCC_A1-LIQUID-Fri1907_Subramanian2.json
{
    "components": ["AG", "CU", "VA"],
    "phases": ["LIQUID", "FCC_A1"],
    "conditions": {
	"P": 101325,
	"T": [
			1058,
			1090,
			1129,
			1171,
			1189,
			1211,
			1231,
			1251,
			1279,
			1301,
			1329
	]
    },
    "broadcast_conditions": false,
    "output": "ZPF",
    "values":   [
        [["LIQUID", ["CU"], [0.421]], ["FCC_A1", ["CU"],  [null]]],
		[["LIQUID", ["CU"], [0.531]], ["FCC_A1", ["CU"],  [null]]],
		[["LIQUID", ["CU"], [0.629]], ["FCC_A1", ["CU"],  [null]]],
		[["LIQUID", ["CU"], [0.718]], ["FCC_A1", ["CU"],  [null]]],
		[["LIQUID", ["CU"], [0.759]], ["FCC_A1", ["CU"],  [null]]],
		[["LIQUID", ["CU"], [0.798]], ["FCC_A1", ["CU"],  [null]]],
		[["LIQUID", ["CU"], [0.836]], ["FCC_A1", ["CU"],  [null]]],
		[["LIQUID", ["CU"], [0.872]], ["FCC_A1", ["CU"],  [null]]],
		[["LIQUID", ["CU"], [0.906]], ["FCC_A1", ["CU"],  [null]]],
		[["LIQUID", ["CU"], [0.939]], ["FCC_A1", ["CU"],  [null]]],
		[["LIQUID", ["CU"], [0.970]], ["FCC_A1", ["CU"],  [null]]]
    ],
    "reference": "Friedich1907"
}

File: AGCU/input-data/zpf/AG-CU-ZPF-FCC_A1-LIQUID-Hey1897_Subramanian1.json
{
    "components": ["AG", "CU", "VA"],
    "phases": ["LIQUID", "FCC_A1"],
    "conditions": {
	"P": 101325,
	"T": [
            1199.1,
			1190,
			1156.7,
			1153,
			1148.4,
			1138.3,
			1143.7,
			1139,
			1134.1,
			1129.3,
			1124.8,
			1120.3,
			1119.7,
			1112.5,
			1098.5,
			1098.3,
			1078,
			1070,
			1061.9,
			1054.7,
			1051.7
	]
    },
    "broadcast_conditions": false,
    "output": "ZPF",
    "values":   [
        [["LIQUID", ["CU"], [0.0586]], ["FCC_A1", ["CU"],  [null]]],
        [["LIQUID", ["CU"], [0.0755]], ["FCC_A1", ["CU"],  [null]]],
		[["LIQUID", ["CU"], [0.1401]], ["FCC_A1", ["CU"],  [null]]],
		[["LIQUID", ["CU"], [0.1483]], ["FCC_A1", ["CU"],  [null]]],
		[["LIQUID", ["CU"], [0.1573]], ["FCC_A1", ["CU"],  [null]]],
		[["LIQUID", ["CU"], [0.1600]], ["FCC_A1", ["CU"],  [null]]],
		[["LIQUID", ["CU"], [0.1667]], ["FCC_A1", ["CU"],  [null]]],
		[["LIQUID", ["CU"], [0.1770]], ["FCC_A1", ["CU"],  [null]]],
		[["LIQUID", ["CU"], [0.1877]], ["FCC_A1", ["CU"],  [null]]],
		[["LIQUID", ["CU"], [0.1986]], ["FCC_A1", ["CU"],  [null]]],
		[["LIQUID", ["CU"], [0.2087]], ["FCC_A1", ["CU"],  [null]]],
		[["LIQUID", ["CU"], [0.2188]], ["FCC_A1", ["CU"],  [null]]],
		[["LIQUID", ["CU"], [0.2203]], ["FCC_A1", ["CU"],  [null]]],
		[["LIQUID", ["CU"], [0.2370]], ["FCC_A1", ["CU"],  [null]]],
		[["LIQUID", ["CU"], [0.2703]], ["FCC_A1", ["CU"],  [null]]],
		[["LIQUID", ["CU"], [0.2708]], ["FCC_A1", ["CU"],  [null]]],
		[["LIQUID", ["CU"], [0.3218]], ["FCC_A1", ["CU"],  [null]]],
		[["LIQUID", ["CU"], [0.3448]], ["FCC_A1", ["CU"],  [null]]],
		[["LIQUID", ["CU"], [0.3667]], ["FCC_A1", ["CU"],  [null]]],
		[["LIQUID", ["CU"], [0.3870]], ["FCC_A1", ["CU"],  [null]]],
		[["LIQUID", ["CU"], [0.4000]], ["FCC_A1", ["CU"],  [null]]]
    ],
    "reference": "Heycock1897"
}
