Repository: HaihuiZhang/ESPEI-Ag-Cu-Co

File: COCU/input-data/LIQUID/CO-CU-HM_MIX-LIQUID-Palumbo-Timberg1981.json
{
	"components": ["CO", "CU"],
    "phases": ["LIQUID"],
	"solver": {
		"mode": "manual",
		"sublattice_site_ratios": [1],
		"sublattice_occupancies": [
				[[0.90004, 0.09996]],
				[[0.79908, 0.20092]],
				[[0.70083, 0.29917]],
				[[0.5986, 0.4014]],
				[[0.4989, 0.5011]],
				[[0.39794, 0.60206]],
				[[0.29553, 0.70447]],
				[[0.19601, 0.80399]],
				[[0.09631, 0.90369]]
		],
		"sublattice_configurations": [
			[["CO", "CU"]],
			[["CO", "CU"]],
			[["CO", "CU"]],
			[["CO", "CU"]],
			[["CO", "CU"]],
			[["CO", "CU"]],
			[["CO", "CU"]],
			[["CO", "CU"]],
			[["CO", "CU"]]
		]
  },
  "conditions": {
	  "P": 101325,
	  "T": 1823
  },
  "output": "HM_MIX",
  "values":   [[[2497.67848,
				4651.59887,
				6469.04595,
				7768.27502,
				8551.74207,
				8676.99856,
				7964.75578,
				6360.98153,
				3671.65105]]],
  "reference": "Expt., Timberg et al. (1823 K)",
  "comment": "Fig.3"
}

File: COCU/input-data/LIQUID/CO-CU-HM_MIX-LIQUID-Palumbo-Turchanin1995.json
{
	"components": ["CO", "CU"],
    "phases": ["LIQUID"],
	"solver": {
		"mode": "manual",
		"sublattice_site_ratios": [1],
		"sublattice_occupancies": [
				[[0.90004, 0.09996]],
				[[0.80179, 0.19821]],
				[[0.69956, 0.30044]],
				[[0.5986, 0.4014]],
				[[0.4989, 0.5011]],
				[[0.40047, 0.59953]],
				[[0.29697, 0.70303]],
				[[0.19728, 0.80272]],
				[[0.09631, 0.90369]]
		],
		"sublattice_configurations": [
			[["CO", "CU"]],
			[["CO", "CU"]],
			[["CO", "CU"]],
			[["CO", "CU"]],
			[["CO", "CU"]],
			[["CO", "CU"]],
			[["CO", "CU"]],
			[["CO", "CU"]],
			[["CO", "CU"]]
		]
  },
  "conditions": {
	  "P": 101325,
	  "T": 1823
  },
  "output": "HM_MIX",
  "values":   [[[3281.14553,
				5096.1366,
				5899.25173,
				6469.04595,
				6788.3272,
				6876.74354,
				6574.65437,
				5685.5789,
				3779.71547]]],
  "reference": "Expt., Turchanin et al. (1823 K)",
  "comment": "Fig.3"
}

File: COCU/input-data/LIQUID/CO-CU-HM_MIX-LIQUID-Turchanin2007- Iguchi1977.json
{
	"components": ["CO", "CU"],
    "phases": ["LIQUID"],
	"solver": {
		"mode": "manual",
		"sublattice_site_ratios": [1],
		"sublattice_occupancies": [
				[[0.0988655, 0.9011345]],
				[[0.197731, 0.802269]],
				[[0.299838, 0.700162]],
				[[0.398703, 0.601297]],
				[[0.49919, 0.50081]],
				[[0.598055, 0.401945]],
				[[0.700162, 0.299838]],
				[[0.799028, 0.200972]],
				[[0.951378, 0.048622]],
				[[0.901135, 0.098865]]
		],
		"sublattice_configurations": [
			[["CO", "CU"]],
			[["CO", "CU"]],
			[["CO", "CU"]],
			[["CO", "CU"]],
			[["CO", "CU"]],
			[["CO", "CU"]],
			[["CO", "CU"]],
			[["CO", "CU"]],
			[["CO", "CU"]],
			[["CO", "CU"]]
		]
  },
  "conditions": {
	  "P": 101325,
	  "T": 1834
  },
  "output": "HM_MIX",
  "values":   [[[5940.96,
				8059.04,
				8627.31,
				10073.8,
				9712.18,
				8833.95,
				8937.27,
				7490.77,
				3151.29,
				3099.63]]],
  "reference": "Expt., Iguchi et al. (1834 K)",
  "comment": "Fig.2"
}

File: COCU/input-data/LIQUID/CO-CU-HM_MIX-LIQUID-Turchanin2007- Kubista2000.json
{
	"components": ["CO", "CU"],
    "phases": ["LIQUID"],
	"solver": {
		"mode": "manual",
		"sublattice_site_ratios": [1],
		"sublattice_occupancies": [
				[[0.0988655, 0.9011345]],
				[[0.197731, 0.802269]],
				[[0.299838, 0.700162]],
				[[0.398703, 0.601297]],
				[[0.49919, 0.50081]],
				[[0.599676, 0.400324]],
				[[0.700162, 0.299838]],
				[[0.800648, 0.199352]],
				[[0.901135, 0.098865]]
		],
		"sublattice_configurations": [
			[["CO", "CU"]],
			[["CO", "CU"]],
			[["CO", "CU"]],
			[["CO", "CU"]],
			[["CO", "CU"]],
			[["CO", "CU"]],
			[["CO", "CU"]],
			[["CO", "CU"]],
			[["CO", "CU"]]
		]
  },
  "conditions": {
	  "P": 101325,
	  "T": 1810
  },
  "output": "HM_MIX",
  "values":   [[[2789.67,
				5062.73,
				6741.7,
				7826.57,
				8291.51,
				8084.87,
				7206.64,
				5579.34,
				3177.12]]],
  "reference": "Expt., Kubišta et al. (1810 K)",
  "comment": "Fig.2"
}

File: COCU/input-data/LIQUID/CO-CU-HM_MIX-LIQUID-Turchanin2007-Dokken1965 .json
{
	"components": ["CO", "CU"],
    "phases": ["LIQUID"],
	"solver": {
		"mode": "manual",
		"sublattice_site_ratios": [1],
		"sublattice_occupancies": [
				[[0.00810373, 0.99189627]],
				[[0.0178282, 0.9821718]],
				[[0.0259319, 0.9740681]],
				[[0.0324149, 0.9675851]],
				[[0.0470016, 0.9529984]],
				[[0.0615883, 0.9384117]]
		],
		"sublattice_configurations": [
			[["CO", "CU"]],
			[["CO", "CU"]],
			[["CO", "CU"]],
			[["CO", "CU"]],
			[["CO", "CU"]],
			[["CO", "CU"]]
		]
  },
  "conditions": {
	  "P": 101325,
	  "T": 1473
  },
  "output": "HM_MIX",
  "values":   [[[516.605,
					955.72,
					1317.34,
					1575.65,
					1808.12,
					1885.61]]],
  "reference": "Expt., Dokken et al. (1473 K)",
  "comment": "Fig.2"
}

File: COCU/input-data/LIQUID/CO-CU-SM_MIX-LIQUID-Palumbo-Kubista2000_EST.json
{
	"components": ["CO", "CU"],
    "phases": ["LIQUID"],
	"solver": {
		"mode": "manual",
		"sublattice_site_ratios": [1],
		"sublattice_occupancies": [
				[[0.90004, 0.09996]],
				[[0.80179, 0.19821]],
				[[0.69956, 0.30044]],
				[[0.59986, 0.40014]],
				[[0.49745, 0.50255]],
				[[0.39794, 0.60206]],
				[[0.29824, 0.70176]],
				[[0.19728, 0.80272]],
				[[0.09631, 0.90369]]
		],
		"sublattice_configurations": [
			[["CO", "CU"]],
			[["CO", "CU"]],
			[["CO", "CU"]],
			[["CO", "CU"]],
			[["CO", "CU"]],
			[["CO", "CU"]],
			[["CO", "CU"]],
			[["CO", "CU"]],
			[["CO", "CU"]]
		]
  },
  "conditions": {
	  "P": 101325,
	  "T": 1810
  },
  "output": "SM_MIX",
  "values":   [[[1.04,
				1.85,
				2.40,
				2.69,
				2.75,
				2.6,
				2.23,
				1.68,
				0.93]]],
  "reference": "Palumbo-Kubista2000",
  "comment": "EST"
}

File: COCU/input-data/LIQUID/CO-CU-SM_MIX-LIQUID-Palumbo-Turchanin1995_EST.json
{
	"components": ["CO", "CU"],
    "phases": ["LIQUID"],
	"solver": {
		"mode": "manual",
		"sublattice_site_ratios": [1],
		"sublattice_occupancies": [
				[[0.90004, 0.09996]],
				[[0.80179, 0.19821]],
				[[0.69956, 0.30044]],
				[[0.5986, 0.4014]],
				[[0.4989, 0.5011]],
				[[0.40047, 0.59953]],
				[[0.29697, 0.70303]],
				[[0.19728, 0.80272]],
				[[0.09631, 0.90369]]
		],
		"sublattice_configurations": [
			[["CO", "CU"]],
			[["CO", "CU"]],
			[["CO", "CU"]],
			[["CO", "CU"]],
			[["CO", "CU"]],
			[["CO", "CU"]],
			[["CO", "CU"]],
			[["CO", "CU"]],
			[["CO", "CU"]]
		]
  },
  "conditions": {
	  "P": 101325,
	  "T": 1823
  },
  "output": "SM_MIX",
  "values":   [[[1.09371517666667,
				1.6987122,
				1.96641724333333,
				2.15634865,
				2.26277573333333,
				2.29224784666667,
				2.19155145666667,
				1.89519296666667,
				1.25990515666667]]],
  "reference": "Expt., Turchanin et al. (1823 K)",
  "comment": "EST"
}

File: COCU/input-data/LIQUID/CO-CU-SM_MIX-LIQUID-Turchanin2007- Iguchi1977_EST.json
{
	"components": ["CO", "CU"],
    "phases": ["LIQUID"],
	"solver": {
		"mode": "manual",
		"sublattice_site_ratios": [1],
		"sublattice_occupancies": [
				[[0.0988655, 0.9011345]],
				[[0.197731, 0.802269]],
				[[0.299838, 0.700162]],
				[[0.398703, 0.601297]],
				[[0.49919, 0.50081]],
				[[0.598055, 0.401945]],
				[[0.700162, 0.299838]],
				[[0.799028, 0.200972]],
				[[0.951378, 0.048622]],
				[[0.901135, 0.098865]]
		],
		"sublattice_configurations": [
			[["CO", "CU"]],
			[["CO", "CU"]],
			[["CO", "CU"]],
			[["CO", "CU"]],
			[["CO", "CU"]],
			[["CO", "CU"]],
			[["CO", "CU"]],
			[["CO", "CU"]],
			[["CO", "CU"]],
			[["CO", "CU"]]
		]
  },
  "conditions": {
	  "P": 101325,
	  "T": 1834
  },
  "output": "SM_MIX",
  "values":   [[[1.98,
				2.69,
				2.87,
				3.36,
				3.24,
				2.94,
				2.98,
				2.5,
				1.05,
				1.03]]],
  "reference": "Turchanin2007-Iguchi1977",
  "comment": "EST"
}
