Repository: HaihuiZhang/ESPEI-Ag-Cu-Co

File: COCU/input-data/activity/CO-CU-ACR_CU-LIQUID-TIMBERG1981.json
{
  "components": ["CO", "CU", "VA"],
  "phases": ["LIQUID"],
  "reference_state": {
    "phases": ["LIQUID"],
    "conditions": {
      "P": 101325,
      "T": 1823,
      "X_CU": 1.0
    }
  },
  "conditions": {
    "P": 101325,
    "T": 1823,
    "X_CO": [0.9, 0.8, 0.7, 0.6, 0.5, 0.4, 0.3, 0.2, 0.1, 0.0]
  },

  "output": "ACR_CU",
    "values":   [[[0.415, 0.616, 0.710, 0.753, 0.776, 0.795, 0.820, 0.858, 0.916, 1.000]]],
  "reference": "TIMBERG1981",
  "comment": "Table 2"
}
