Repository: HaihuiZhang/ESPEI-Ag-Cu-Co

File: COCU/input-data/zpf/CO-CU-ZPF-FCC_A1-Bruni1972.json
{
    "components": ["CO", "CU", "VA"],
    "phases": ["FCC_A1"],
    "conditions": {
	"P": 101325,
	"T": [
			1262,
			1277,
			1299,
			1325,
			1341,
			1341,
			1346,
			1361
	]
    },
    "broadcast_conditions": false,
    "output": "ZPF",
    "values":   [
			[["FCC_A1", ["CU"], [0.061]], ["FCC_A1", ["CU"],  [null]]],
			[["FCC_A1", ["CU"], [0.068]], ["FCC_A1", ["CU"],  [null]]],
			[["FCC_A1", ["CU"], [0.077]], ["FCC_A1", ["CU"],  [null]]],
			[["FCC_A1", ["CU"], [0.087]], ["FCC_A1", ["CU"],  [null]]],
			[["FCC_A1", ["CU"], [0.091]], ["FCC_A1", ["CU"],  [null]]],
			[["FCC_A1", ["CU"], [0.096]], ["FCC_A1", ["CU"],  [null]]],
			[["FCC_A1", ["CU"], [0.099]], ["FCC_A1", ["CU"],  [null]]],
			[["FCC_A1", ["CU"], [0.105]], ["FCC_A1", ["CU"],  [null]]]
    ],
    "reference": "Bruni1972"
}

File: COCU/input-data/zpf/CO-CU-ZPF-FCC_A1-Hasebe1980.json
{
    "components": ["CO", "CU", "VA"],
    "phases": ["FCC_A1"],
    "conditions": {
	"P": 101325,
	"T": [
		1173,
		1223,
		1273,
		1298,
		1323,
		1333,
		1353,
		1373
	]
    },
    "broadcast_conditions": false,
    "output": "ZPF",
    "values":   [
		[["FCC_A1", ["CU"], [0.047]], ["FCC_A1", ["CU"],  [null]]],
		[["FCC_A1", ["CU"], [0.056]], ["FCC_A1", ["CU"],  [null]]],
		[["FCC_A1", ["CU"], [0.069]], ["FCC_A1", ["CU"],  [null]]],
		[["FCC_A1", ["CU"], [0.08]], ["FCC_A1", ["CU"],  [null]]],
		[["FCC_A1", ["CU"], [0.094]], ["FCC_A1", ["CU"],  [null]]],
		[["FCC_A1", ["CU"], [0.106]], ["FCC_A1", ["CU"],  [null]]],
		[["FCC_A1", ["CU"], [0.116]], ["FCC_A1", ["CU"],  [null]]],
		[["FCC_A1", ["CU"], [0.123]], ["FCC_A1", ["CU"],  [null]]]
    ],
    "reference": "Hasebe1980"
}

File: COCU/input-data/zpf/CO-CU-ZPF-FCC_A1-Hasebe19802.json
{
    "components": ["CO", "CU", "VA"],
    "phases": ["FCC_A1"],
    "conditions": {
	"P": 101325,
	"T": [
		1173,
		1223,
		1273,
		1298,
		1323,
		1333,
		1353,
		1373
	]
    },
    "broadcast_conditions": false,
    "output": "ZPF",
    "values":   [
			[["FCC_A1", ["CU"], [null]], ["FCC_A1", ["CU"],  [0.972]]],
			[["FCC_A1", ["CU"], [null]], ["FCC_A1", ["CU"],  [0.965]]],
			[["FCC_A1", ["CU"], [null]], ["FCC_A1", ["CU"],  [0.954]]],
			[["FCC_A1", ["CU"], [null]], ["FCC_A1", ["CU"],  [0.947]]],
			[["FCC_A1", ["CU"], [null]], ["FCC_A1", ["CU"],  [0.937]]],
			[["FCC_A1", ["CU"], [null]], ["FCC_A1", ["CU"],  [0.935]]],
			[["FCC_A1", ["CU"], [null]], ["FCC_A1", ["CU"],  [0.927]]],
			[["FCC_A1", ["CU"], [null]], ["FCC_A1", ["CU"],  [0.92]]]
    ],
    "reference": "Hasebe1980"
}

File: COCU/input-data/zpf/CO-CU-ZPF-FCC_A1-Knappwost1957.json
{
    "components": ["CO", "CU", "VA"],
    "phases": ["FCC_A1"],
    "conditions": {
	"P": 101325,
	"T": [
			773,
			823,
			873,
			923,
			973
	]
    },
    "broadcast_conditions": false,
    "output": "ZPF",
    "values":   [
			[["FCC_A1", ["CU"], [null]], ["FCC_A1", ["CU"],  [0.998]]],
			[["FCC_A1", ["CU"], [null]], ["FCC_A1", ["CU"],  [0.9978]]],
			[["FCC_A1", ["CU"], [null]], ["FCC_A1", ["CU"],  [0.9959]]],
			[["FCC_A1", ["CU"], [null]], ["FCC_A1", ["CU"],  [0.9952]]],
			[["FCC_A1", ["CU"], [null]], ["FCC_A1", ["CU"],  [0.9929]]]
    ],
    "reference": "Knappwost1957"
}

File: COCU/input-data/zpf/CO-CU-ZPF-FCC_A1-LIQUID-Grigor'ev1956.json
{
    "components": ["CO", "CU", "VA"],
    "phases": ["LIQUID", "FCC_A1"],
    "conditions": {
	"P": 101325,
	"T": [
		1495.29,
		1561.88,
		1580.79,
		1625.19,
		1635.88,
		1644.92,
		1652.32,
		1658.89,
		1649.85,
		1661.36,
		1666.29,
		1708.22
	]
    },
    "broadcast_conditions": false,
    "output": "ZPF",
    "values":   [
				[["LIQUID", ["CU"], [0.885036]], ["FCC_A1", ["CU"],  [null]]],
				[["LIQUID", ["CU"], [0.870438]], ["FCC_A1", ["CU"],  [null]]],
				[["LIQUID", ["CU"], [0.812044]], ["FCC_A1", ["CU"],  [null]]],
				[["LIQUID", ["CU"], [0.729927]], ["FCC_A1", ["CU"],  [null]]],
				[["LIQUID", ["CU"], [0.673358]], ["FCC_A1", ["CU"],  [null]]],
				[["LIQUID", ["CU"], [0.569343]], ["FCC_A1", ["CU"],  [null]]],
				[["LIQUID", ["CU"], [0.441606]], ["FCC_A1", ["CU"],  [null]]],
				[["LIQUID", ["CU"], [0.428832]], ["FCC_A1", ["CU"],  [null]]],
				[["LIQUID", ["CU"], [0.374088]], ["FCC_A1", ["CU"],  [null]]],
				[["LIQUID", ["CU"], [0.361314]], ["FCC_A1", ["CU"],  [null]]],
				[["LIQUID", ["CU"], [0.259124]], ["FCC_A1", ["CU"],  [null]]],
				[["LIQUID", ["CU"], [0.228102]], ["FCC_A1", ["CU"],  [null]]]
    ],
    "reference": "Grigor'ev1956"
}

File: COCU/input-data/zpf/CO-CU-ZPF-FCC_A1-LIQUID-Hasebe1980.json
{
    "components": ["CO", "CU", "VA"],
    "phases": ["LIQUID", "FCC_A1"],
    "conditions": {
	"P": 101325,
	"T": [
		1549.92,
		1524.65,
		1498.27,
		1475.2,
		1447.73,
		1422.45
	]
    },
    "broadcast_conditions": false,
    "output": "ZPF",
    "values":   [
				[["FCC_A1", ["CU"], [0.18138]], ["LIQUID", ["CU"],  [null]]],
				[["FCC_A1", ["CU"], [0.173355]], ["LIQUID", ["CU"],  [null]]],
				[["FCC_A1", ["CU"], [0.160514]], ["LIQUID", ["CU"],  [null]]],
				[["FCC_A1", ["CU"], [0.152488]], ["LIQUID", ["CU"],  [null]]],
				[["FCC_A1", ["CU"], [0.130016]], ["LIQUID", ["CU"],  [null]]],
				[["FCC_A1", ["CU"], [0.128411]], ["LIQUID", ["CU"],  [null]]]
    ],
    "reference": "Hasebe1980"
}

File: COCU/input-data/zpf/CO-CU-ZPF-FCC_A1-LIQUID-Hashimoto1937.json
{
    "components": ["CO", "CU", "VA"],
    "phases": ["LIQUID", "FCC_A1"],
    "conditions": {
	"P": 101325,
	"T": [
			1756,
			1750,
			1745,
			1740,
			1734,
			1731,
			1727,
			1720,
			1714,
			1708,
			1699,
			1673,
			1671,
			1660,
			1662,
			1651,
			1643,
			1636,
			1631,
			1609,
			1510,
			1460,
			1394
	]
    },
    "broadcast_conditions": false,
    "output": "ZPF",
    "values":   [
		[["LIQUID", ["CU"], [0.028]], ["FCC_A1", ["CU"],  [null]]],
		[["LIQUID", ["CU"], [0.047]], ["FCC_A1", ["CU"],  [null]]],
		[["LIQUID", ["CU"], [0.061]], ["FCC_A1", ["CU"],  [null]]],
		[["LIQUID", ["CU"], [0.068]], ["FCC_A1", ["CU"],  [null]]],
		[["LIQUID", ["CU"], [0.08]], ["FCC_A1", ["CU"],  [null]]],
		[["LIQUID", ["CU"], [0.094]], ["FCC_A1", ["CU"],  [null]]],
		[["LIQUID", ["CU"], [0.105]], ["FCC_A1", ["CU"],  [null]]],
		[["LIQUID", ["CU"], [0.122]], ["FCC_A1", ["CU"],  [null]]],
		[["LIQUID", ["CU"], [0.143]], ["FCC_A1", ["CU"],  [null]]],
		[["LIQUID", ["CU"], [0.151]], ["FCC_A1", ["CU"],  [null]]],
		[["LIQUID", ["CU"], [0.188]], ["FCC_A1", ["CU"],  [null]]],
		[["LIQUID", ["CU"], [0.285]], ["FCC_A1", ["CU"],  [null]]],
		[["LIQUID", ["CU"], [0.308]], ["FCC_A1", ["CU"],  [null]]],
		[["LIQUID", ["CU"], [0.382]], ["FCC_A1", ["CU"],  [null]]],
		[["LIQUID", ["CU"], [0.412]], ["FCC_A1", ["CU"],  [null]]],
		[["LIQUID", ["CU"], [0.481]], ["FCC_A1", ["CU"],  [null]]],
		[["LIQUID", ["CU"], [0.582]], ["FCC_A1", ["CU"],  [null]]],
		[["LIQUID", ["CU"], [0.622]], ["FCC_A1", ["CU"],  [null]]],
		[["LIQUID", ["CU"], [0.684]], ["FCC_A1", ["CU"],  [null]]],
		[["LIQUID", ["CU"], [0.788]], ["FCC_A1", ["CU"],  [null]]],
		[["LIQUID", ["CU"], [0.893]], ["FCC_A1", ["CU"],  [null]]],
		[["LIQUID", ["CU"], [0.919]], ["FCC_A1", ["CU"],  [null]]],
		[["LIQUID", ["CU"], [0.946]], ["FCC_A1", ["CU"],  [null]]]
    ],
    "reference": "Hashimoto1937"
}

File: COCU/input-data/zpf/CO-CU-ZPF-FCC_A1-LIQUID-Hashimoto1937Turchanin2007.json
{
    "components": ["CO", "CU", "VA"],
    "phases": ["LIQUID", "FCC_A1"],
    "conditions": {
	"P": 101325,
	"T": [
			1366.67,
			1368.06,
			1366.67,
			1377.78
	]
    },
    "broadcast_conditions": false,
    "output": "ZPF",
    "values":   [
			[["FCC_A1", ["CU"], [0.9764286]], ["LIQUID", ["CU"],  [null]]],
			[["FCC_A1", ["CU"], [0.9721429]], ["LIQUID", ["CU"],  [null]]],
			[["FCC_A1", ["CU"], [0.9635714]], ["LIQUID", ["CU"],  [null]]],
			[["FCC_A1", ["CU"], [0.9464286]], ["LIQUID", ["CU"],  [null]]]
    ],
    "reference": "Hashimoto1937"
}

File: COCU/input-data/zpf/CO-CU-ZPF-FCC_A1-LIQUID-Kubišta2000.json
{
    "components": ["CO", "CU", "VA"],
    "phases": ["LIQUID", "FCC_A1"],
    "conditions": {
	"P": 101325,
	"T": [
		1599.7
	]
    },
    "broadcast_conditions": false,
    "output": "ZPF",
    "values":   [
				[["FCC_A1", ["CU"], [0.0583939999999999]], ["LIQUID", ["CU"],  [null]]]
    ],
    "reference": "Kubišta2000"
}

File: COCU/input-data/zpf/CO-CU-ZPF-FCC_A1-LIQUID-Nakagawa1958.json
{
    "components": ["CO", "CU", "VA"],
    "phases": ["LIQUID", "FCC_A1"],
    "conditions": {
	"P": 101325,
	"T": [
			1669,
			1665,
			1661
	]
    },
    "broadcast_conditions": false,
    "output": "ZPF",
    "values":   [
			[["LIQUID", ["CU"], [0.42]], ["FCC_A1", ["CU"],  [null]]],
			[["LIQUID", ["CU"], [0.5]], ["FCC_A1", ["CU"],  [null]]],
			[["LIQUID", ["CU"], [0.56]], ["FCC_A1", ["CU"],  [null]]]
    ],
    "reference": "Nakagawa1958"
}

File: COCU/input-data/zpf/CO-CU-ZPF-FCC_A1-LIQUID-Taskinen1982.json
{
    "components": ["CO", "CU", "VA"],
    "phases": ["LIQUID", "FCC_A1"],
    "conditions": {
	"P": 101325,
	"T": [
		1674,
		1669,
		1655,
		1657,
		1638,
		1622.5,
		1607.5,
		1592,
		1549.5,
		1536.5,
		1509,
		1431,
		1401.5,
		1383.5
	]
    },
    "broadcast_conditions": false,
    "output": "ZPF",
    "values":   [
		[["LIQUID", ["CU"], [0.3015]], ["FCC_A1", ["CU"],  [null]]],
		[["LIQUID", ["CU"], [0.4174]], ["FCC_A1", ["CU"],  [null]]],
		[["LIQUID", ["CU"], [0.4856]], ["FCC_A1", ["CU"],  [null]]],
		[["LIQUID", ["CU"], [0.5804]], ["FCC_A1", ["CU"],  [null]]],
		[["LIQUID", ["CU"], [0.6883]], ["FCC_A1", ["CU"],  [null]]],
		[["LIQUID", ["CU"], [0.7854]], ["FCC_A1", ["CU"],  [null]]],
		[["LIQUID", ["CU"], [0.8265]], ["FCC_A1", ["CU"],  [null]]],
		[["LIQUID", ["CU"], [0.8486]], ["FCC_A1", ["CU"],  [null]]],
		[["LIQUID", ["CU"], [0.8782]], ["FCC_A1", ["CU"],  [null]]],
		[["LIQUID", ["CU"], [0.89]], ["FCC_A1", ["CU"],  [null]]],
		[["LIQUID", ["CU"], [0.9164]], ["FCC_A1", ["CU"],  [null]]],
		[["LIQUID", ["CU"], [0.9399]], ["FCC_A1", ["CU"],  [null]]],
		[["LIQUID", ["CU"], [0.9516]], ["FCC_A1", ["CU"],  [null]]],
		[["LIQUID", ["CU"], [0.9587]], ["FCC_A1", ["CU"],  [null]]]
    ],
    "reference": "Taskinen1982"
}

File: COCU/input-data/zpf/CO-CU-ZPF-FCC_A1-Livingston1959.json
{
    "components": ["CO", "CU", "VA"],
    "phases": ["FCC_A1"],
    "conditions": {
	"P": 101325,
	"T": [
			823,
			873,
			923,
			973,
			1023,
			1073,
			1123
	]
    },
    "broadcast_conditions": false,
    "output": "ZPF",
    "values":   [
			[["FCC_A1", ["CU"], [null]], ["FCC_A1", ["CU"],  [0.9973]]],
			[["FCC_A1", ["CU"], [null]], ["FCC_A1", ["CU"],  [0.9962]]],
			[["FCC_A1", ["CU"], [null]], ["FCC_A1", ["CU"],  [0.9946]]],
			[["FCC_A1", ["CU"], [null]], ["FCC_A1", ["CU"],  [0.9925]]],
			[["FCC_A1", ["CU"], [null]], ["FCC_A1", ["CU"],  [0.9898]]],
			[["FCC_A1", ["CU"], [null]], ["FCC_A1", ["CU"],  [0.9871]]],
			[["FCC_A1", ["CU"], [null]], ["FCC_A1", ["CU"],  [0.9806]]]
    ],
    "reference": "Livingston1959"
}

File: COCU/input-data/zpf/CO-CU-ZPF-FCC_A1-Old1966.json
{
    "components": ["CO", "CU", "VA"],
    "phases": ["FCC_A1"],
    "conditions": {
	"P": 101325,
	"T": [
			1174,
			1223,
			1275,
			1313,
			1355,
			1374
	]
    },
    "broadcast_conditions": false,
    "output": "ZPF",
    "values":   [
			[["FCC_A1", ["CU"], [0.048]], ["FCC_A1", ["CU"],  [null]]],
			[["FCC_A1", ["CU"], [0.073]], ["FCC_A1", ["CU"],  [null]]],
			[["FCC_A1", ["CU"], [0.092]], ["FCC_A1", ["CU"],  [null]]],
			[["FCC_A1", ["CU"], [0.105]], ["FCC_A1", ["CU"],  [null]]],
			[["FCC_A1", ["CU"], [0.13]], ["FCC_A1", ["CU"],  [null]]],
			[["FCC_A1", ["CU"], [0.13]], ["FCC_A1", ["CU"],  [null]]]
    ],
    "reference": "Old1966"
}
